Repository: Jeffrey-Sardina/TCD-ML-Project

# Group 42: Life, the Universe, and Everything

## Claire Farrell and Jeffrey Sardina

## Repo structure

Directories
- annotated/
    - contains books whose year has been recorded.
    - Files should be named xxxx.txt, where xxxx is the 4-digit year.
    - Years used should for the data a book was finished being written English. If the book is a translation, it should be the year the book was translated to English. Publication dates (but NOT dates a book was released on Project Gutenberg) may be used to approximate when a book was written.

File: annotate_remove/REINFORCED CONCRETE DESIGN_17137.txt (part 6 of 8)
Produced by Juliet Sutherland, Taavi Kalju and the Online
bars embedded in concrete increase the strength of the column, and,
further, to confirm the theory by which the strength of the combination
of steel and concrete may be computed and is computed in practice.
Tests of large columns have been made at the Watertown Arsenal, the
Massachusetts Institute of Technology, the University of Illinois, by
the City of Minneapolis, and at the University of Wisconsin. The results
of these various tests were recently summarized by the writer in a paper
presented at the January, 1910, meeting of the National Association of
Cement Users[O]. Reference may be made to this paper for fuller
particulars, but the averages of the tests of each series are worth
repeating here.
In comparing the averages of reinforced columns, specimens with spiral
or other hooping designed to increase the strength, or with horizontal
reinforcement placed so closely together as to prevent proper placing of
the concrete, are omitted. For the Watertown Arsenal tests the averages
given are made up from fair representative tests on selected proportions
of concrete, given in detail in the paper referred to, while in other
cases all the corresponding specimens of the two types are averaged. The
results are given in Table 1.
The comparison of these tests must be made, of course, independently in
each series, because the materials and proportions of the concrete and
the amounts of reinforcement are different in the different series. The
averages are given simply to bring out the point, very definitely and
distinctly, that longitudinally reinforced columns are stronger than
columns of plain concrete.
A more careful analysis of the tests shows that the reinforced columns
are not only stronger, but that the increase in strength due to the
reinforcement averages greater than the ordinary theory, using a ratio
of elasticity of 15, would predicate.
Certain of the results given are diametrically opposed to Mr. Godfrey's
conclusions from the same sets of tests. Reference is made by him, for
example (page 69), to a plain column tested at the University of
Illinois, which crushed at 2,001 lb. per sq. in., while a reinforced
column of similar size crushed at 1,557 lb. per sq. in.,[P] and the
author suggests that "This is not an isolated case, but appears to be
the rule." Examination of this series of tests shows that it is somewhat
more erratic than most of those made at the University of Illinois, but,
even from the table referred to by Mr. Godfrey, pursuing his method of
reasoning, the reverse conclusion might be reached, for if, instead of
selecting, as he has done, the weakest reinforced column in the entire
lot and the strongest plain column, a reverse selection had been made,
the strength of the plain column would have been stated as 1,079 lb. per
sq. in. and that of the reinforced column as 3,335 lb. per sq. in. If
extremes are to be selected at all, the weakest reinforced column should
be compared with the weakest plain column, and the strongest reinforced
column with the strongest plain column; and the results would show that
while an occasional reinforced column may be low in strength, an
occasional plain column will be still lower, so that the reinforcement,
even by this comparison, is of marked advantage in increasing strength.
In such cases, however, comparisons should be made by averages. The
average strength of the reinforced columns, even in this series, as
given in Table 1, is considerably higher than that of the plain columns.
TABLE 1.--AVERAGE RESULTS OF TESTS OF PLAIN _vs._
LONGITUDINALLY REINFORCED COLUMNS.
--------------+--------+--------------+---------------------------------
|        |   Average    |
|Average | strength of  |
Location   |strength|longitudinally|           Reference.
of test.   |of plain|  reinforced  |
|columns.|   columns.   |
--------------+--------+--------------+---------------------------------
Watertown  | 1,781  |    2,992     |Taylor and Thompson's
Arsenal.   |        |              |"Concrete, Plain and Reinforced"
|        |              |(2nd edition), p. 493.
--------------+--------+--------------+---------------------------------
Massachusetts| 1,750  |    2,370     |_Transactions_,
Institute of |        |              |Am. Soc. C. E., Vol. L, p. 487.
Technology. |        |              |
--------------+--------+--------------+---------------------------------
University of| 1,550  |    1,750     |_Bulletin No. 10._
Illinois.  |        |              |University of Illinois, 1907.
--------------+--------+--------------+---------------------------------
City of   | 2,020  |    2,300     |_Engineering News_,
Minneapolis.|        |              |Dec. 3d, 1908, p. 608.
--------------+--------+--------------+---------------------------------
University of| 2,033  |    2,438     |_Proceedings_,
Wisconsin.  |        |              |Am. Soc. for Testing Materials,
|        |              |Vol. IX, 1909, p. 477.
--------------+--------+--------------+---------------------------------
In referring, in the next paragraph, to Mr. Withey's tests at the
University of Wisconsin, Mr. Godfrey selects for his comparison two
groups of concrete which are not comparable. Mr. Withey, in the paper
describing the tests, refers to two groups of plain concrete columns,
_A1_ to _A4_, and _W1_ to _W3_. He speaks of the uniformity in the tests
of the former group, the maximum variation in the four specimens being
only 2%, but states, with reference to columns, _W1_ to _W3_, that:
"As these 3 columns were made of a concrete much superior to that
in any of the other columns made from 1:2:4 or 1:2:3-1/2 mix, they
cannot satisfactorily be compared with them. Failures of all plain
columns were sudden and without any warning."
Now, Mr. Godfrey, instead of taking columns _A1_ to _A3_, selects for
his comparison _W1_ to _W3_, made, as Mr. Withey distinctly states, with
an especially superior concrete. Taking columns, _A1_ to _A3_, for
comparison with the reinforced columns, _E1_ to _E3_, the result shows
an average of 2,033 for the plain columns and 2,438 for the reinforced
columns.
Again, taking the third series of tests referred to by Mr. Godfrey,
those at Minneapolis, Minn., it is to be noticed that he selects for his
criticism a column which has this note as to the manner of failure:
"Bending at center (bad batch of concrete at this point)." Furthermore,
the column is only 9 by 9 in., and square, and the stress referred to is
calculated on the full section of the column instead of on the strength
within the hooping, although the latter method is the general practice
in a hooped column. The inaccuracy of this is shown by the fact that,
with this small size of square column, more than half the area is
outside the hooping and never taken into account in theoretical
computations. A fair comparison, as far as longitudinal reinforcement is
concerned, is always between the two plain columns and the six columns,
_E_, _D_, and _F_. The results are so instructive that a letter[Q] by
the writer is quoted in full as follows:
"SIR:--
"In view of the fact that the column tests at Minneapolis, as
reported in your paper of December 3, 1908, p. 608, are liable
because of the small size of the specimens to lead to divergent
conclusions, a few remarks with reference to them may not be out of
place at this time.
"1. It is evident that the columns were all smaller, being only 9
in. square, than is considered good practice in practical
construction, because of the difficulty of properly placing the
concrete around the reinforcement.
"2. The tests of columns with flat bands, _A_, _B_, and _C_, in
comparison with the columns _E_, _D_ and _F_, indicate that the
wide bands affected the placing of the concrete, separating the
internal core from the outside shell so that it would have been
nearly as accurate to base the strength upon the material within
the bands, that is, upon a section of 38 sq. in., instead of upon
the total area of 81 sq. in. This set of tests, _A_, _B_ and _C_,
is therefore inconclusive except as showing the practical
difficulty in the use of bands in small columns, and the necessity
for disregarding all concrete outside of the bands when computing
the strength.
"3. The six columns _E_, _D_ and _F_, each of which contained eight
5/8-in. rods, are the only ones which are a fair test of columns
longitudinally reinforced, since they are the only specimens except
the plain columns in which the small sectional area was not cut by
bands or hoops. Taking these columns, we find an average strength
38% in excess of the plain columns, whereas, with the percentage of
reinforcement used, the ordinary formula for vertical steel (using
a ratio of elasticity of steel to concrete of 15) gives 34% as the
increase which might be expected. In other words, the actual
strength of this set of columns was in excess of the theoretical
strength. The wire bands on these columns could not be considered
even by the advocates of hooped columns as appreciably adding to
the strength, because they were square instead of circular. It may
be noted further in connection with these longitudinally reinforced
columns that the results were very uniform and, further, that the
strength of _every specimen_ was much greater than the strength of
the plain columns, being in every case except one at least 40%
greater. In these columns the rods buckled between the bands, but
they evidently did not do so until their elastic limit was passed,
at which time of course they would be expected to fail.
"4. With reference to columns, _A_, _B_, _C_ and _L_, which were
essentially hooped columns, the failure appears to have been caused
by the greater deformation which is always found in hooped columns,
and which in the earlier stages of the loading is apparently due to
lack of homogeneity caused by the difficulty in placing the
concrete around the hooping, and in the later stage of the loading
to the excessive expansion of the concrete. This greater
deformation in a hooped column causes any vertical steel to pass
its elastic limit at an earlier stage than in a column where the
deformation is less, and therefore produces the buckling between
the bands which is noted in these two sets of columns. This
excessive deformation is a strong argument against the use of high
working stresses in hooped columns.
"In conclusion, then, it may be said that the columns reinforced
with vertical round rods showed all the strength that would be
expected of them by theoretical computation. The hooped columns, on
the other hand, that is, the columns reinforced with circular bands
and hoops, gave in all cases comparatively low results, but no
conclusions can be drawn from them because the unit-strength would
have been greatly increased if the columns had been larger so that
the relative area of the internal core to the total area of the
column had been greater."
From this letter, it will be seen that every one of Mr. Godfrey's
comparisons of plain _versus_ reinforced columns requires explanations
which decidedly reduce, if they do not entirely destroy, the force of
his criticism.
This discussion can scarcely be considered complete without brief
reference to the theory of longitudinal steel reinforcement for columns.
The principle[R] is comparatively simple. When a load is placed on a
column of any material it is shortened in proportion, within working
limits, to the load placed upon it; that is, with a column of
homogeneous material, if the load is doubled, the amount of shortening
or deformation is also doubled. If vertical steel bars are embedded in
concrete, they must shorten when the load is applied, and consequently
relieve the concrete of a portion of its load. It is therefore
physically impossible to prevent such vertical steel from taking a
portion of the load unless the steel slips or buckles.
As to the possible danger of the bars in the concrete slipping or
buckling, to which Mr. Godfrey also refers, again must tests be cited.
If the ends are securely held--and this is always the case when bars are
properly butted or are lapped for a sufficient length--they cannot slip.
With reference to buckling, tests have proved conclusively that vertical
bars such as are used in columns, when embedded in concrete, will not
buckle until the elastic limit of the steel is reached, or until the
concrete actually crushes. Beyond these points, of course, neither steel
nor concrete nor any other material is expected to do service.
As proof of this statement, it will be seen, by reference to tests at
the Watertown Arsenal, as recorded in "Tests of Metals," that many of
the columns were made with vertical bar reinforcement having absolutely
no hoops or horizontal steel placed around them. That is, the bars, 8
ft. long, were placed in the four corners of the column--in some tests
only 2 in. from the surface--and held in place simply by the concrete
itself.[S] There was no sign whatever of buckling until the compression
was so great that the elastic limit of the steel was passed, when, of
course, no further strength could be expected from it.
To recapitulate the conclusions reached as a result of a study of the
tests: It is evident that, not only does theory permit the use of
longitudinal bar reinforcement for increasing the strength of concrete
columns, whenever such reinforcement is considered advisable, but that
all the important series of column tests made in the United States to
date show a decisive increase in strength of columns reinforced with
longitudinal steel bars over those which are not reinforced.
Furthermore, as has already been mentioned, without treating the details
of the proof, it can be shown that the tests bear out conclusively the
conservatism of computing the value of the vertical steel bars in
compression by the ordinary formulas based on the ratio of the moduli of
elasticity of steel to concrete.
EDWARD GODFREY, M. AM. SOC. C. E. (by letter).--As was to be expected,
this paper has brought out discussion, some of which is favorable and
flattering; some is in the nature of dust-throwing to obscure the force
of the points made; some would attempt to belittle the importance of
these points; and some simply brings out the old and over-worked
argument which can be paraphrased about as follows: "The structures
stand up and perform their duty, is this not enough?"
The last-mentioned argument is as old as Engineering; it is the
"practical man's" mainstay, his "unanswerable argument." The so-called
practical man will construct a building, and test it either with loads
or by practical use. Then he will modify the design somewhere, and the
resulting construction will be tested. If it passes through this
modifying process and still does service, he has something which, in his
mind, is unassailable. Imagine the freaks which would be erected in the
iron bridge line, if the capacity to stand up were all the designer had
to guide him, analysis of stresses being unknown. Tests are essential,
but analysis is just as essential. The fact that a structure carries the
bare load for which it is computed, is in no sense a test of its correct
design; it is not even a test of its safety. In Pittsburg, some years
ago, a plate-girder span collapsed under the weight of a locomotive
which it had carried many times. This bridge was, perhaps, thirty years
old. Some reinforced concrete bridges have failed under loads which they
have carried many times. Others have fallen under no extraneous load,
and after being in service many months. If a large number of the columns
of a structure fall shortly after the forms are removed, what is the
factor of safety of the remainder, which are identical, but have not
quite reached their limit of strength? Or what is the factor of safety
of columns in other buildings in which the concrete was a little better
or the forms have been left in a little longer, both sets of columns
being similarly designed?
There are highway bridges of moderately long spans standing and doing
service, which have 2-in. chord pins; laterals attached to swinging
floor-beams in such a way that they could not possibly receive their
full stress; eye-bars with welded-on heads; and many other equally
absurd and foolish details, some of which were no doubt patented in
their day. Would any engineer with any knowledge whatever of bridge
design accept such details? They often stand the test of actual service
for years; in pins, particularly, the calculated stress is sometimes
very great. These details do not stand the test of analysis and of
common sense, and, therefore, no reputable engineer would accept them.
Mr. Turner, in the first and second paragraphs of his discussion, would
convey the impression that the writer was in doubt as to his "personal
opinions" and wanted some free advice. He intimates that he is too busy
to go fully into a treatise in order to set them right. He further tries
to throw discredit on the paper by saying that the writer has adduced no
clean-cut statement of fact or tests in support of his views. If Mr.
Turner had read the paper carefully, he would not have had the idea that
in it the hooped column is condemned. As to this more will be said
later. The paper is simply and solely a collection of statements of
facts and tests, whereas his discussion teems with his "personal
opinion," and such statements as "These values * * * are regarded by the
writer as having at least double the factor of safety used in ordinary
designs of structural steel"; "On a basis not far from that which the
writer considers reasonable practice." Do these sound like clean-cut
statements of fact, or are they personal opinions? It is a fact, pure
and simple, that a sharp bend in a reinforcing rod in concrete violates
the simplest principles of mechanics; also that the queen-post and Pratt
and Howe truss analogies applied to reinforcing steel in concrete are
fallacies; that a few inches of embedment will not anchor a rod for its
value; that concrete shrinks in setting in air and puts initial stress
in both the concrete and the steel, making assumed unstressed initial
conditions non-existent. It is a fact that longitudinal rods alone
cannot be relied on to reinforce a concrete column. Contrary to Mr.
Turner's statement, tests have been adduced to demonstrate this fact.
Further, it is a fact that the faults and errors in reinforced concrete
design to which attention is called, are very common in current design,
and are held up as models in nearly all books on the subject.
The writer has not asked any one to believe a single thing because he
thinks it is so, or to change a single feature of design because in his
judgment that feature is faulty. The facts given are exemplifications of
elementary mechanical principles overlooked by other writers, just as
early bridge designers and writers on bridge design overlooked the
importance of calculating bridge pins and other details which would
carry the stress of the members.
A careful reading of the paper will show that the writer does not accept
the opinions of others, when they are not backed by sound reason, and
does not urge his own opinion.
Instead of being a statement of personal opinion for which confirmation
is desired, the paper is a simple statement of facts and tests which
demonstrate the error of practices exhibited in a large majority of
reinforced concrete work and held up in the literature on the subject as
examples to follow. Mr. Turner has made no attempt to deny or refute any
one of these facts, but he speaks of the burden of proof resting on the
writer. Further, he makes statements which show that he fails entirely
to understand the facts given or to grasp their meaning. He says that
the writer's idea is "that the entire pull of the main reinforcing rod
should be taken up apparently at the end." He adds that the soundness of
this position may be questioned, because, in slabs, the steel frequently
breaks at the center. Compare this with the writer's statement, as
follows:
"In shallow beams there is little need of provision for taking
shear by any other means than the concrete itself. The writer has
seen a reinforced slab support a very heavy load by simple
friction, for the slab was cracked close to the supports. In slabs,
shear is seldom provided for in the steel reinforcement. It is only
when beams begin to have a depth approximating one-tenth of the
span that the shear in the concrete becomes excessive and provision
is necessary in the steel reinforcement. Years ago, the writer
recommended that, in such beams, some of the rods be curved up
toward the ends of the span and anchored over the support."
It is solely in providing for shear that the steel reinforcement should
be anchored for its full value over the support. The shear must
ultimately reach the support, and that part which the concrete is not
capable of carrying should be taken to it solely by the steel, as far as
tensile and shear stresses are concerned. It should not be thrown back
on the concrete again, as a system of stirrups must necessarily do.
The following is another loose assertion by Mr. Turner:
"Mr. Godfrey appears to consider that the hooping and vertical
reinforcement of columns is of little value. He, however, presents
for consideration nothing but his opinion of the matter, which
appears to be based on an almost total lack of familiarity with
such construction."
There is no excuse for statements like this. If Mr. Turner did not read
the paper, he should not have attempted to criticize it. What the writer
presented for consideration was more than his opinion of the matter. In
fact, no opinion at all was presented. What was presented was tests
which prove absolutely that longitudinal rods without hoops may actually
reduce the strength of a column, and that a column containing
longitudinal rods and "hoops which are not close enough to stiffen the
rods" may be of less strength than a plain concrete column. A properly
hooped column was not mentioned, except by inference, in the quotation
given in the foregoing sentence. The column tests which Mr. Turner
presents have no bearing whatever on the paper, for they relate to
columns with bands and close spirals. Columns are sometimes built like
these, but there is a vast amount of work in which hooping and bands are
omitted or are reduced to a practical nullity by being spaced a foot or
so apart.
A steel column made up of several pieces latticed together derives a
large part of its stiffness and ability to carry compressive stresses
from the latticing, which should be of a strength commensurate with the
size of the column. If it were weak, the column would suffer in
strength. The latticing might be very much stronger than necessary, but
it would not add anything to the strength of the column to resist
compression. A formula for the compressive strength of a column could
not include an element varying with the size of the lattice. If the
lattice is weak, the column is simply deficient; so a formula for a
hooped column is incorrect if it shows that the strength of the column
varies with the section of the hoops, and, on this account, the common
formula is incorrect. The hoops might be ever so strong, beyond a
certain limit, and yet not an iota would be added to the compressive
strength of the column, for the concrete between the hoops might crush
long before their full strength was brought into play. Also, the hoops
might be too far apart to be of much or any benefit, just as the lattice
in a steel column might be too widely spaced. There is no element of
personal opinion in these matters. They are simply incontrovertible
facts. The strength of a hooped column, disregarding for the time the
longitudinal steel, is dependent on the fact that thin discs of concrete
are capable of carrying much more load than shafts or cubes. The hoops
divide the column into thin discs, if they are closely spaced; widely
spaced hoops do not effect this. Thin joints of lime mortar are known to
be many times stronger than the same mortar in cubes. Why, in the many
books on the subject of reinforced concrete, is there no mention of this
simple principle? Why do writers on this subject practically ignore the
importance of toughness or tensile strength in columns? The trouble
seems to be in the tendency to interpret concrete in terms of steel.
Steel at failure in short blocks will begin to spread and flow, and a
short column has nearly the same unit strength as a short block. The
action of concrete under compression is quite different, because of the
weakness of concrete in tension. The concrete spalls off or cracks apart
and does not flow under compression, and the unit strength of a shaft of
concrete under compression has little relation to that of a flat block.
Some years ago the writer pointed out that the weakness of cast-iron
columns in compression is due to the lack of tensile strength or
toughness in cast iron. Compare 7,600 lb. per sq. in. as the base of a
column formula for cast iron with 100,000 lb. per sq. in. as the
compressive strength of short blocks of cast iron. Then compare 750 lb.
per sq. in., sometimes used in concrete columns, with 2,000 lb. per sq.
in., the ultimate strength in blocks. A material one-fiftieth as strong
in compression and one-hundredth as strong in tension with a "safe" unit
one-tenth as great! The greater tensile strength of rich mixtures of
concrete accounts fully for the greater showing in compression in tests
of columns of such mixtures. A few weeks ago, an investigator in this
line remarked, in a discussion at a meeting of engineers, that "the
failure of concrete in compression may in cases be due to lack of
tensile strength." This remark was considered of sufficient novelty and
importance by an engineering periodical to make a special news item of
it. This is a good illustration of the state of knowledge of the
elementary principles in this branch of engineering.
Mr. Turner states, "Again, concrete is a material which shows to the
best advantage as a monolith, and, as such, the simple beam seems to be
decidedly out of date to the experienced constructor." Similar things
could be said of steelwork, and with more force. Riveted trusses are
preferable to articulated ones for rigidity. The stringers of a bridge
could readily be made continuous; in fact, the very riveting of the ends
to a floor-beam gives them a large capacity to carry reverse moments.
This strength is frequently taken advantage of at the end floor-beam,
where a tie is made to rest on a bracket having the same riveted
connection as the stringer. A small splice-plate across the top flanges
of the stringers would greatly increase this strength to resist reverse
moments. A steel truss span is ideally conditioned for continuity in the
stringers, since the various supports are practically relatively
immovable. This is not true in a reinforced concrete building where each
support may settle independently and entirely vitiate calculated
continuous stresses. Bridge engineers ignore continuity absolutely in
calculating the stringers; they do not argue that a simple beam is out
of date. Reinforced concrete engineers would do vastly better work if
they would do likewise, adding top reinforcement over supports to
forestall cracking only. Failure could not occur in a system of beams
properly designed as simple spans, even if the negative moments over the
supports exceeded those for which the steel reinforcement was provided,
for the reason that the deflection or curving over the supports can only
be a small amount, and the simple-beam reinforcement will immediately
come into play.
Mr. Turner speaks of the absurdity of any method of calculating a
multiple-way reinforcement in slabs by endeavoring to separate the
construction into elementary beam strips, referring, of course, to the
writer's method. This is misleading. The writer does not endeavor to
"separate the construction into elementary beam strips" in the sense of
disregarding the effect of cross-strips. The "separation" is analogous
to that of considering the tension and compression portions of a beam
separately in proportioning their size or reinforcement, but unitedly in
calculating their moment. As stated in the paper, "strips are taken
across the slab and the moment in them is found, considering the
limitations of the several strips in deflection imposed by those running
at right angles therewith." It is a sound and rational assumption that
each strip, 1 ft. wide through the middle of the slab, carries its half
of the middle square foot of the slab load. It is a necessary limitation
that the other strips which intersect one of these critical strips
across the middle of the slab, cannot carry half of the intercepted
square foot, because the deflection of these other strips must diminish
to zero as they approach the side of the rectangle. Thus, the nearer the
support a strip parallel to that support is located, the less load it
can take, for the reason that it cannot deflect as much as the middle
strip. In the oblong slab the condition imposed is equal deflection of
two strips of unequal span intersecting at the middle of the slab, as
well as diminished deflection of the parallel strips.
In this method of treating the rectangular slab, the concrete in tension
is not considered to be of any value, as is the case in all accepted
methods.
Some years ago the writer tested a number of slabs in a building, with a
load of 250 lb. per sq. ft. These slabs were 3 in. thick and had a clear
span of 44 in. between beams. They were totally without reinforcement.
Some had cracked from shrinkage, the cracks running through them and
practically the full length of the beams. They all carried this load
without any apparent distress. If these slabs had been reinforced with
some special reinforcement of very small cross-section, the strength
which was manifestly in the concrete itself, might have been made to
appear to be in the reinforcement. Magic properties could be thus
conjured up for some special brand of reinforcement. An energetic
proprietor could capitalize tension in concrete in this way and "prove"
by tests his claims to the magic properties of his reinforcement.
To say that Poisson's ratio has anything to do with the reinforcement of
a slab is to consider the tensile strength of concrete as having a
positive value in the bottom of that slab. It means to reinforce for the
stretch in the concrete and not for the tensile stress. If the tensile
strength of concrete is not accepted as an element in the strength of a
slab having one-way reinforcement, why should it be accepted in one
having reinforcement in two or more directions? The tensile strength of
concrete in a slab of any kind is of course real, when the slab is
without cracks; it has a large influence in the deflection; but what
about a slab that is cracked from shrinkage or otherwise?
Mr. Turner dodges the issue in the matter of stirrups by stating that
they were not correctly placed in the tests made at the University of
Illinois. He cites the Hennebique system as a correct sample. This
system, as the writer finds it, has some rods bent up toward the support
and anchored over it to some extent, or run into the next span. Then
stirrups are added. There could be no objection to stirrups if, apart
from them, the construction were made adequate, except that expense is
added thereby. Mr. Turner cannot deny that stirrups are very commonly
used just as they were placed in the tests made at the University of
Illinois. It is the common practice and the prevailing logic in the
literature of the subject which the writer condemns.
Mr. Thacher says of the first point:
"At the point where the first rod is bent up, the stress in this
rod runs out. The other rods are sufficient to take the horizontal
stress, and the bent-up portion provides only for the vertical and
diagonal shearing stresses in the concrete."
If the stress runs out, by what does that rod, in the bent portion, take
shear? Could it be severed at the bend, and still perform its office?
The writer can conceive of an inclined rod taking the shear of a beam if
it were anchored at each end, or long enough somehow to have a grip in
the concrete from the centroid of compression up and from the center of
the steel down. This latter is a practical impossibility. A rod curved
up from the bottom reinforcement and curved to a horizontal position and
run to the support with anchorage, would take the shear of a beam. As to
the stress running out of a rod at the point where it is bent up, this
will hardly stand the test of analysis in the majority of cases. On
account of the parabolic variation of stress in a beam, there should be
double the length necessary for the full grip of a rod in the space from
the center to the end of a beam. If 50 diameters are needed for this
grip, the whole span should then be not less than four times 50, or 200
diameters of the rod. For the same reason the rod between these bends
should be at least 200 diameters in length. Often the reinforcing rods
are equal to or more than one-two-hundredth of the span in diameter, and
therefore need the full length of the span for grip.
Mr. Thacher states that Rod 3 provides for the shear. He fails to answer
the argument that this rod is not anchored over the support to take the
shear. Would he, in a queen-post truss, attach the hog-rod to the beam
some distance out from the support and thus throw the bending and shear
back into the very beam which this rod is intended to relieve of bending
and shear? Yet this is just what Rod 3 would do, if it were long enough
to be anchored for the shear, which it seldom is; hence it cannot even
perform this function. If Rod 3 takes the shear, it must give it back to
the concrete beam from the point of its full usefulness to the support.
Mr. Thacher would not say of a steel truss that the diagonal bars would
take the shear, if these bars, in a deck truss, were attached to the top
chord several feet away from the support, or if the end connection were
good for only a fraction of the stress in the bars. Why does he not
apply the same logic to reinforced concrete design?
Answering the third point, Mr. Thacher makes more statements that are
characteristic of current logic in reinforced concrete literature, which
does not bother with premises. He says, "In a beam, the shear rods run
through the compression parts of the concrete and have sufficient
anchorage." If the rods have sufficient anchorage, what is the nature of
that anchorage? It ought to be possible to analyze it, and it is due to
the seeker after truth to produce some sort of analysis. What mysterious
thing is there to anchor these rods? The writer has shown by analysis
that they are not anchored sufficiently. In many cases they are not long
enough to receive full anchorage. Mr. Thacher merely makes the dogmatic
statement that they are anchored. There is a faint hint of a reason in
his statement that they run into the compression part of the concrete.
Does he mean that the compression part of the concrete will grip the rod
like a vise? How does this comport with his contention farther on that
the beams are continuous? This would mean tension in the upper part of
the beam. In any beam the compression near the support, where the shear
is greatest, is small; so even this hint of an argument has no force or
meaning.
In this same paragraph Mr. Thacher states, concerning the third point
and the case of the retaining wall that is given as an example, "In a
counterfort, the inclined rods are sufficient to take the overturning
stress." Mr. Thacher does not make clear what he means by "overturning
stress." He seems to mean the force tending to pull the counterfort
loose from the horizontal slab. The weight of the earth fill over this
slab is the force against which the vertical and inclined rods of Fig.
2, at _a_, must act. Does Mr. Thacher mean to state seriously that it is
sufficient to hang this slab, with its heavy load of earth fill, on the
short projecting ends of a few rods? Would he hang a floor slab on a few
rods which project from the bottom of a girder? He says, "The proposed
method is no more effective." The proposed method is Fig. 2, at _b_,
where an angle is provided as a shelf on which this slab rests. The
angle is supported, with thread and nut, on rods which reach up to the
front slab, from which a horizontal force, acting about the toe of the
wall as a fulcrum, results in the lifting force on the slab. There is
positively no way in which this wall could fail (as far as the
counterfort is concerned) but by the pulling apart of the rods or the
tearing out of this anchoring angle. Compare this method of failure with
the mere pulling out of a few ends of rods, in the design which Mr.
Thacher says is just as effective. This is another example of the kind
of logic that is brought into requisition in order to justify absurd
systems of design.
Mr. Thacher states that shear would govern in a bridge pin where there
is a wide bar or bolster or a similar condition. The writer takes issue
with him in this. While in such a case the center of bearing need not be
taken to find the bending moment, shear would not be the correct
governing element. There is no reason why a wide bar or a wide bolster
should take a smaller pin than a narrow one, simply because the rule
that uses the center of bearing would give too large a pin. Bending can
be taken in this, as in other cases, with a reasonable assumption for a
proper bearing depth in the wide bar or bolster. The rest of Mr.
Thacher's comment on the fourth point avoids the issue. What does he
mean by "stress" in a shear rod? Is it shear or tension? Mr. Thacher's
statement, that the "stress" in the shear rods is less than that in the
bottom bars, comes close to saying that it is shear, as the shearing
unit in steel is less than the tensile unit. This vague way of referring
to the "stress" in a shear member, without specifically stating whether
this "stress" is shear or tension, as was done in the Joint Committee
Report, is, in itself, a confession of the impossibility of analyzing
the "stress" in these members. It gives the designer the option of using
tension or shear, both of which are absurd in the ordinary method of
design. Writers of books are not bold enough, as a rule, to state that
these rods are in shear, and yet their writings are so indefinite as to
allow this very interpretation.
Mr. Thacher criticises the fifth point as follows:
"Vertical stirrups are designed to act like the vertical rods in a
Howe truss. Special literature is not required on the subject; it
is known that the method used gives good results, and that is
sufficient."
This is another example of the logic applied to reinforced concrete
design--another dogmatic statement. If these stirrups act like the
verticals in a Howe truss, why is it not possible by analysis to show
that they do? Of course there is no need of special literature on the
subject, if it is the intention to perpetuate this senseless method of
design. No amount of literature can prove that these stirrups act as the
verticals of a Howe truss, for the simple reason that it can be easily
proven that they do not.
Mr. Thacher's criticism of the sixth point is not clear. "All the shear
from the center of the beam up to the bar in question," is what he says
each shear member is designed to take in the common method. The shear of
a beam usually means the sum of the vertical forces in a vertical
section. If he means that the amount of this shear is the load from the
center of the beam to the bar in question, and that shear members are
designed to take this amount of shear, it would be interesting to know
by what interpretation the common method can be made to mean this. The
method referred to is that given in several standard works and in the
Joint Committee Report. The formula in that report for vertical
